Repository: drooryck/superconductors-ml

# superconductors-ml

ML pipeline for predicting superconducting critical temperature (`Tc`) from composition
and crystal structure. Work from a summer '23 research project with the Harvard Hoffman Lab.

Presentation: [presentation.pdf](presentation.pdf) (also served via GitHub Pages).

## Pipeline

1. **Source data** — SuperCon (MDR `220808_MDR_OAndM`) as the labeled `Tc` set; candidate
   structures/properties queried from Materials Project (`MPRester`), OQMD, and ICSD; 3DSC
   for doped structural matches; an insulators set (~76k) as negatives for classification.
2. **Matching** — SuperCon compositions matched to stable Materials Project entries with
   structures (`only_stable_mp_matches_withStructure`).
3. **Featurization** — `matminer` composition featurizers: Magpie/`ElementProperty`,
   `Meredig`, plus stoichiometric and structural descriptors (min relative distance,
   structural heterogeneity). Reproduces Hamidieh (2018) element-property features.
4. **Modeling** — regression (`XGBRegressor`, `LinearRegression`) and classification of
   superconductor vs. insulator; parity plots, feature importances, error analysis.

## Layout

- `data-prep/` — notebooks for data acquisition, matching, and featurization
  (`MaterialsProject-*`, `OQMD-*`, `ICSD-*`, `MatMiner-*`, `MatMiner2-Composition-*`,
  `Dries-ClassificationModel-*`, `full-SC-exploration`). Intermediate feature tables
  (`*14k.csv`, `MM-*.csv/.xlsx`). `3DSC/` is the vendored 3DSC repo.
- `datasets/` — raw and processed data: SuperCon MDR dump, `element_data*`, MP match
  tables, feature-augmented material tables (`df_unique_materials_wfeatures*`).
- `machine-learning/` — model notebooks (`element-data-model`, `initial_regressions`).
- `external-files/` — Hamidieh R sources (`R-from-Hamidieh/`) and MP query reference.

## Stack

Python: `pandas`, `numpy`, `scikit-learn`, `xgboost`, `matminer`, `pymatgen`/`mp-api`,
`matplotlib`, `seaborn`. Notebook-driven; data in CSV/XLSX/JSON.

File: data-prep/composition-14k.csv (part 1 of 53)
,sc_id,supercon_formula,cleaned_formula,material_dict,highest_Tc,average_Tc,std_Tc,entry_count,composition
0,[12787],Ag0.002Al0.998,Ag0.002Al0.998,"{'Ag': 0.002, 'Al': 0.998}",1.1280000000000001,1.1280000000000001,0.0,1,Ag0.002 Al0.998
1,[12816],Ag0.005Zn0.995,Ag0.005Zn0.995,"{'Ag': 0.005, 'Zn': 0.995}",0.763,0.763,0.0,1,Ag0.005 Zn0.995
2,[25145],Bi3.99Ag0.01S3O4,Bi3.99Ag0.01S3O4,"{'Ag': 0.01, 'Bi': 3.99, 'O': 4.0, 'S': 3.0}",4.31,4.31,0.0,1,Bi3.99 Ag0.01 S3 O4
3,[23179],Sr1Pd1.98Ag0.02Ge2,Sr1Pd1.98Ag0.02Ge2,"{'Ag': 0.02, 'Ge': 2.0, 'Pd': 1.98, 'Sr': 1.0}",2.64,2.64,0.0,1,Sr1 Pd1.98 Ag0.02 Ge2
4,[25146],Bi3.97Ag0.03S3O4,Bi3.97Ag0.03S3O4,"{'Ag': 0.03, 'Bi': 3.9699999999999998, 'O': 4.0, 'S': 3.0}",4.2,4.2,0.0,1,Bi3.97 Ag0.03 S3 O4
5,[14866],Ag0.03Tl0.97,Ag0.03Tl0.97,"{'Ag': 0.03, 'Tl': 0.97}",2.67,2.67,0.0,1,Ag0.03 Tl0.97
6,[12794],Ag0.035Cd0.01Sn0.955,Ag0.035Cd0.01Sn0.955,"{'Ag': 0.035, 'Cd': 0.01, 'Sn': 0.9550000000000001}",3.65,3.65,0.0,1,Ag0.035 Cd0.01 Sn0.955
7,[13],Ba0.1La1.9Ag0.05Cu0.95O4-Y,Ba0.1La1.9Ag0.05Cu0.95O4,"{'Ag': 0.05, 'Ba': 0.1, 'Cu': 0.9500000000000001, 'La': 1.9, 'O': 4.0}",27.0,27.0,0.0,1,Ba0.1 La1.9 Ag0.05 Cu0.95 O4
8,[25147],Bi3.95Ag0.05S3O4,Bi3.95Ag0.05S3O4,"{'Ag': 0.05, 'Bi': 3.95, 'O': 4.0, 'S': 3.0}",3.52,3.52,0.0,1,Bi3.95 Ag0.05 S3 O4
9,[12802],Ag0.05Rh0.04Ti0.91,Ag0.05Rh0.04Ti0.91,"{'Ag': 0.05, 'Rh': 0.04, 'Ti': 0.91}",1.9500000000000002,1.9500000000000002,0.0,1,Ag0.05 Rh0.04 Ti0.91
10,[19305],Sn0.92Ag0.05Te1,Sn0.92Ag0.05Te1,"{'Ag': 0.05, 'Sn': 0.92, 'Te': 1.0}",1.6600000000000001,1.6600000000000001,0.0,1,Sn0.92 Ag0.05 Te1
11,[25148],Bi3.93Ag0.07S3O4,Bi3.93Ag0.07S3O4,"{'Ag': 0.07, 'Bi': 3.93, 'O': 4.0, 'S': 3.0}",2.1,2.1,0.0,1,Bi3.93 Ag0.07 S3 O4
12,[19304],Sn0.9Ag0.07Te1,Sn0.9Ag0.07Te1,"{'Ag': 0.07, 'Sn': 0.9, 'Te': 1.0}",1.73,1.73,0.0,1,Sn0.9 Ag0.07 Te1
13,"[2, 14]",Ba0.1La1.9Ag0.1Cu0.9O4-Y,Ba0.1La1.9Ag0.1Cu0.9O4,"{'Ag': 0.1, 'Ba': 0.1, 'Cu': 0.9, 'La': 1.9, 'O': 4.0}",27.0,26.5,0.5,2,Ba0.1 La1.9 Ag0.1 Cu0.9 O4
14,[25149],Bi3.9Ag0.1S3O4,Bi3.9Ag0.1S3O4,"{'Ag': 0.1, 'Bi': 3.9, 'O': 4.0, 'S': 3.0}",1.99,1.99,0.0,1,Bi3.9 Ag0.1 S3 O4
15,[2144],La1.85Ce0.15Cu0.9Ag0.1O4-Z,La1.85Ce0.15Cu0.9Ag0.1O4,"{'Ag': 0.1, 'Ce': 0.15, 'Cu': 0.9, 'La': 1.85, 'O': 4.0}",22.0,22.0,0.0,1,La1.85 Ce0.15 Cu0.9 Ag0.1 O4
16,[23180],Sr1Pd1.9Ag0.1Ge2,Sr1Pd1.9Ag0.1Ge2,"{'Ag': 0.1, 'Ge': 2.0, 'Pd': 1.9, 'Sr': 1.0}",2.62,2.62,0.0,1,Sr1 Pd1.9 Ag0.1 Ge2
17,[14862],Ag0.1In0.9Te1,Ag0.1In0.9Te1,"{'Ag': 0.1, 'In': 0.9, 'Te': 1.0}",1.2,1.2,0.0,1,Ag0.1 In0.9 Te1
18,"[12573, 19303]",Sn0.87Ag0.1Te1,Sn0.87Ag0.1Te1,"{'Ag': 0.1, 'Sn': 0.87, 'Te': 1.0}",1.88,1.83,0.05,2,Sn0.87 Ag0.1 Te1
19,[12817],Ag0.1Tl0.9,Ag0.1Tl0.9,"{'Ag': 0.1, 'Tl': 0.9}",3.5700000000000003,3.5700000000000003,0.0,1,Ag0.1 Tl0.9
20,[12797],Ag0.12In0.88,Ag0.12In0.88,"{'Ag': 0.12, 'In': 0.88}",4.69,4.69,0.0,1,Ag0.12 In0.88
21,[513],Y1Ba2Cu2.85Ag0.15O7,Y1Ba2Cu2.85Ag0.15O7,"{'Ag': 0.15, 'Ba': 2.0, 'Cu': 2.85, 'O': 7.0, 'Y': 1.0}",90.0,90.0,0.0,1,Y1 Ba2 Cu2.85 Ag0.15 O7
22,[12784],Ag0.15Bi0.85,Ag0.15Bi0.85,"{'Ag': 0.15, 'Bi': 0.85}",5.3,5.3,0.0,1,Ag0.15 Bi0.85
23,[12804],Ag0.15Pb0.975Sn0.01,Ag0.15Pb0.975Sn0.01,"{'Ag': 0.15, 'Pb': 0.975, 'Sn': 0.01}",7.25,7.25,0.0,1,Ag0.15 Pb0.975 Sn0.01
24,[24683],Sn0.85Ag0.15Te1,Sn0.85Ag0.15Te1,"{'Ag': 0.15, 'Sn': 0.85, 'Te': 1.0}",2.15,2.15,0.0,1,Sn0.85 Ag0.15 Te1
25,[166],Y1Ba1.99Cu2.847Ag0.153O6.7,Y1Ba1.99Cu2.847Ag0.153O6.7,"{'Ag': 0.153, 'Ba': 1.99, 'Cu': 2.847, 'O': 6.7, 'Y': 1.0}",86.0,86.0,0.0,1,Y1 Ba1.99 Cu2.847 Ag0.153 O6.7
26,[12788],Ag0.167Al0.833,Ag0.167Al0.833,"{'Ag': 0.167, 'Al': 0.833}",0.88,0.88,0.0,1,Ag0.167 Al0.833
27,[24503],Ba1Ag0.2Si1.8,Ba1Ag0.2Si1.8,"{'Ag': 0.2, 'Ba': 1.0, 'Si': 1.8}",3.2,3.2,0.0,1,Ba1 Ag0.2 Si1.8
28,[2145],La1.85Ce0.15Cu0.8Ag0.2O4-Z,La1.85Ce0.15Cu0.8Ag0.2O4,"{'Ag': 0.2, 'Ce': 0.15, 'Cu': 0.8, 'La': 1.85, 'O': 4.0}",16.5,16.5,0.0,1,La1.85 Ce0.15 Cu0.8 Ag0.2 O4
29,[23181],Sr1Pd1.8Ag0.2Ge2,Sr1Pd1.8Ag0.2Ge2,"{'Ag': 0.2, 'Ge': 2.0, 'Pd': 1.8, 'Sr': 1.0}",2.52,2.52,0.0,1,Sr1 Pd1.8 Ag0.2 Ge2
30,[14877],Ag0.2In0.8Te1,Ag0.2In0.8Te1,"{'Ag': 0.2, 'In': 0.8, 'Te': 1.0}",0.77,0.77,0.0,1,Ag0.2 In0.8 Te1
31,"[24684, 24825, 24829]",Sn0.8Ag0.2Te1,Sn0.8Ag0.2Te1,"{'Ag': 0.2, 'Sn': 0.8, 'Te': 1.0}",2.29,1.8633333333,0.4754179448,3,Sn0.8 Ag0.2 Te1
32,[15],Ba0.1La1.9Ag0.25Cu0.75O4-Y,Ba0.1La1.9Ag0.25Cu0.75O4,"{'Ag': 0.25, 'Ba': 0.1, 'Cu': 0.75, 'La': 1.9, 'O': 4.0}",26.0,26.0,0.0,1,Ba0.1 La1.9 Ag0.25 Cu0.75 O4
33,[3986],Ag0.25Cu0.75Ba2Ca3Cu4O11-z,Ag0.25Cu0.75Ba2Ca3Cu4O11,"{'Ag': 0.25, 'Ba': 2.0, 'Ca': 3.0, 'Cu': 4.75, 'O': 11.0}",117.1,117.1,0.0,1,Ag0.25 Cu4.75 Ba2 Ca3 O11
34,[24685],Sn0.75Ag0.25Te1,Sn0.75Ag0.25Te1,"{'Ag': 0.25, 'Sn': 0.75, 'Te': 1.0}",2.2,2.2,0.0,1,Sn0.75 Ag0.25 Te1
35,[24501],Ba1Ag0.3Si1.7,Ba1Ag0.3Si1.7,"{'Ag': 0.30000000000000004, 'Ba': 1.0, 'Si': 1.7000000000000002}",3.2,3.2,0.0,1,Ba1 Ag0.3 Si1.7
36,[2146],La1.85Ce0.15Cu0.7Ag0.3O4-Z,La1.85Ce0.15Cu0.7Ag0.3O4,"{'Ag': 0.30000000000000004, 'Ce': 0.15, 'Cu': 0.7000000000000001, 'La': 1.85, 'O': 4.0}",17.2,17.2,0.0,1,La1.85 Ce0.15 Cu0.7 Ag0.3 O4
37,[11750],Pd0.7Ag0.3H0.8,Pd0.7Ag0.3H0.8,"{'Ag': 0.30000000000000004, 'H': 0.8, 'Pd': 0.7000000000000001}",15.6,15.6,0.0,1,Pd0.7 Ag0.3 H0.8
38,[24686],Sn0.67Ag0.33Te1,Sn0.67Ag0.33Te1,"{'Ag': 0.33, 'Sn': 0.67, 'Te': 1.0}",1.9500000000000002,1.9500000000000002,0.0,1,Sn0.67 Ag0.33 Te1
39,[24506],Ba1Ag0.4Si1.6,Ba1Ag0.4Si1.6,"{'Ag': 0.4, 'Ba': 1.0, 'Si': 1.6}",2.79,2.79,0.0,1,Ba1 Ag0.4 Si1.6
40,[24712],Hg0.3La0.7Ba2Ca3Cu3.6Ag0.4O10-z,Hg0.3La0.7Ba2Ca3Cu3.6Ag0.4O10,"{'Ag': 0.4, 'Ba': 2.0, 'Ca': 3.0, 'Cu': 3.6, 'Hg': 0.30000000000000004, 'La': 0.7000000000000001, 'O': 10.0}",121.6,121.6,0.0,1,Hg0.3 La0.7 Ba2 Ca3 Cu3.6 Ag0.4 O10
41,[2147],La1.85Ce0.15Cu0.6Ag0.4O4-Z,La1.85Ce0.15Cu0.6Ag0.4O4,"{'Ag': 0.4, 'Ce': 0.15, 'Cu': 0.6000000000000001, 'La': 1.85, 'O': 4.0}",19.0,19.0,0.0,1,La1.85 Ce0.15 Cu0.6 Ag0.4 O4
42,[24687],Sn0.6Ag0.4Te1,Sn0.6Ag0.4Te1,"{'Ag': 0.4, 'Sn': 0.6000000000000001, 'Te': 1.0}",1.9500000000000002,1.9500000000000002,0.0,1,Sn0.6 Ag0.4 Te1
43,[12799],Ag0.438Hg0.562,Ag0.438Hg0.562,"{'Ag': 0.438, 'Hg': 0.562}",0.64,0.64,0.0,1,Ag0.438 Hg0.562
44,[2148],La1.85Ce0.15Cu0.55Ag0.45O4-Z,La1.85Ce0.15Cu0.55Ag0.45O4,"{'Ag': 0.45, 'Ce': 0.15, 'Cu': 0.55, 'La': 1.85, 'O': 4.0}",17.1,17.1,0.0,1,La1.85 Ce0.15 Cu0.55 Ag0.45 O4
45,[12800],Ag0.45Ge0.55,Ag0.45Ge0.55,"{'Ag': 0.45, 'Ge': 0.55}",1.5,1.5,0.0,1,Ag0.45 Ge0.55
46,[16],Ba0.1La1.9Ag0.5Cu0.5O4-Y,Ba0.1La1.9Ag0.5Cu0.5O4,"{'Ag': 0.5, 'Ba': 0.1, 'Cu': 0.5, 'La': 1.9, 'O': 4.0}",27.0,27.0,0.0,1,Ba0.1 La1.9 Ag0.5 Cu0.5 O4
47,[24509],Ba1Ag0.5Si1.5,Ba1Ag0.5Si1.5,"{'Ag': 0.5, 'Ba': 1.0, 'Si': 1.5}",1.21,1.21,0.0,1,Ba1 Ag0.5 Si1.5
48,[2149],La1.85Ce0.15Cu0.5Ag0.5O4-Z,La1.85Ce0.15Cu0.5Ag0.5O4,"{'Ag': 0.5, 'Ce': 0.15, 'Cu': 0.5, 'La': 1.85, 'O': 4.0}",15.2,15.2,0.0,1,La1.85 Ce0.15 Cu0.5 Ag0.5 O4
49,[19756],Ag0.6Al0.4,Ag0.6Al0.4,"{'Ag': 0.6000000000000001, 'Al': 0.4}",0.088,0.088,0.0,1,Ag0.6 Al0.4
50,[2150],La1.85Ce0.15Cu0.4Ag0.6O4-Z,La1.85Ce0.15Cu0.4Ag0.6O4,"{'Ag': 0.6000000000000001, 'Ce': 0.15, 'Cu': 0.4, 'La': 1.85, 'O': 4.0}",11.1,11.1,0.0,1,La1.85 Ce0.15 Cu0.4 Ag0.6 O4
51,[19755],Ag0.625Al0.375,Ag0.625Al0.375,"{'Ag': 0.625, 'Al': 0.375}",0.106,0.106,0.0,1,Ag0.625 Al0.375
52,[19754],Ag0.65Al0.35,Ag0.65Al0.35,"{'Ag': 0.65, 'Al': 0.35000000000000003}",0.1,0.1,0.0,1,Ag0.65 Al0.35
53,[19753],Ag0.667Al0.333,Ag0.667Al0.333,"{'Ag': 0.667, 'Al': 0.333}",0.126,0.126,0.0,1,Ag0.667 Al0.333
54,[19752],Ag0.7Al0.3,Ag0.7Al0.3,"{'Ag': 0.7000000000000001, 'Al': 0.30000000000000004}",0.11,0.11,0.0,1,Ag0.7 Al0.3
55,[19254],Ag0.7Mo3Se4,Ag0.7Mo3Se4,"{'Ag': 0.7000000000000001, 'Mo': 3.0, 'Se': 4.0}",5.96,5.96,0.0,1,Ag0.7 Mo3 Se4
56,[19144],Ag0.7Mo4Se5,Ag0.7Mo4Se5,"{'Ag': 0.7000000000000001, 'Mo': 4.0, 'Se': 5.0}",5.96,5.96,0.0,1,Ag0.7 Mo4 Se5
57,[19333],Ag0.7Zn0.3,Ag0.7Zn0.3,"{'Ag': 0.7000000000000001, 'Zn': 0.30000000000000004}",0.0125,0.0125,0.0,1,Ag0.7 Zn0.3
58,[20207],Ag0.76Sn1.24Se2,Ag0.76Sn1.24Se2,"{'Ag': 0.76, 'Se': 2.0, 'Sn': 1.24}",6.72,6.72,0.0,1,Ag0.76 Sn1.24 Se2
59,[19766],Ag0.775Sn0.225,Ag0.775Sn0.225,"{'Ag': 0.775, 'Sn': 0.225}",0.09,0.09,0.0,1,Ag0.775 Sn0.225
60,[19765],Ag0.795Sn0.205,Ag0.795Sn0.205,"{'Ag': 0.795, 'Sn': 0.20500000000000002}",0.09,0.09,0.0,1,Ag0.795 Sn0.205
61,[24713],Hg0.3La0.7Ba2Ca3Cu3.2Ag0.8O10-z,Hg0.3La0.7Ba2Ca3Cu3.2Ag0.8O10,"{'Ag': 0.8, 'Ba': 2.0, 'Ca': 3.0, 'Cu': 3.2, 'Hg': 0.30000000000000004, 'La': 0.7000000000000001, 'O': 10.0}",126.8,126.8,0.0,1,Hg0.3 La0.7 Ba2 Ca3 Cu3.2 Ag0.8 O10
62,[14869],Ag0.8Ga0.2,Ag0.8Ga0.2,"{'Ag': 0.8, 'Ga': 0.2}",6.5,6.5,0.0,1,Ag0.8 Ga0.2
63,[19332],Ag0.81In0.19,Ag0.81In0.19,"{'Ag': 0.81, 'In': 0.19}",0.0074,0.0074,0.0,1,Ag0.81 In0.19
64,"[16572, 20206]",Ag0.81Sn1.19Se2,Ag0.81Sn1.19Se2,"{'Ag': 0.81, 'Se': 2.0, 'Sn': 1.19}",6.47,6.415,0.055,2,Ag0.81 Sn1.19 Se2
65,[19764],Ag0.815Sn0.185,Ag0.815Sn0.185,"{'Ag': 0.8150000000000001, 'Sn': 0.185}",0.06,0.06,0.0,1,Ag0.815 Sn0.185
66,[19763],Ag0.82Sn0.18,Ag0.82Sn0.18,"{'Ag': 0.8200000000000001, 'Sn': 0.18}",0.066,0.066,0.0,1,Ag0.82 Sn0.18
67,[19762],Ag0.825Sn0.175,Ag0.825Sn0.175,"{'Ag': 0.8250000000000001, 'Sn': 0.17500000000000002}",0.055,0.055,0.0,1,Ag0.825 Sn0.175
68,[19330],Ag0.828Ga0.172,Ag0.828Ga0.172,"{'Ag': 0.8280000000000001, 'Ga': 0.17200000000000001}",0.116,0.116,0.0,1,Ag0.828 Ga0.172
69,[19761],Ag0.835Sn0.165,Ag0.835Sn0.165,"{'Ag': 0.835, 'Sn': 0.165}",0.047,0.047,0.0,1,Ag0.835 Sn0.165
70,[19759],Ag0.845Sb0.155,Ag0.845Sb0.155,"{'Ag': 0.845, 'Sb': 0.155}",0.037,0.037,0.0,1,Ag0.845 Sb0.155
71,[19760],Ag0.845Sn0.155,Ag0.845Sn0.155,"{'Ag': 0.845, 'Sn': 0.155}",0.025,0.025,0.0,1,Ag0.845 Sn0.155
72,"[16571, 20205]",Ag0.85Sn1.15Se2,Ag0.85Sn1.15Se2,"{'Ag': 0.85, 'Se': 2.0, 'Sn': 1.15}",6.23,6.175,0.055,2,Ag0.85 Sn1.15 Se2
73,[19758],Ag0.865Sb0.135,Ag0.865Sb0.135,"{'Ag': 0.865, 'Sb': 0.135}",0.028,0.028,0.0,1,Ag0.865 Sb0.135
74,[19331],Ag0.875Ga0.125,Ag0.875Ga0.125,"{'Ag': 0.875, 'Ga': 0.125}",0.019,0.019,0.0,1,Ag0.875 Ga0.125
75,[19757],Ag0.885Sb0.115,Ag0.885Sb0.115,"{'Ag': 0.885, 'Sb': 0.115}",0.019,0.019,0.0,1,Ag0.885 Sb0.115
76,[17238],Ag0.9Ga0.1,Ag0.9Ga0.1,"{'Ag': 0.9, 'Ga': 0.1}",0.006500000000000001,0.006500000000000001,0.0,1,Ag0.9 Ga0.1
77,[16574],Ag0.9Sn1.1Se1.8S0.2,Ag0.9Sn1.1Se1.8S0.2,"{'Ag': 0.9, 'S': 0.2, 'Se': 1.8, 'Sn': 1.1}",6.79,6.79,0.0,1,Ag0.9 Sn1.1 Se1.8 S0.2
78,[16570],Ag0.92Sn1.08Se2,Ag0.92Sn1.08Se2,"{'Ag': 0.92, 'Se': 2.0, 'Sn': 1.08}",5.57,5.57,0.0,1,Ag0.92 Sn1.08 Se2
79,"[12819, 14865]",Ag0.94Tl0.06,Ag0.94Tl0.06,"{'Ag': 0.9400000000000001, 'Tl': 0.06}",2.32,2.32,0.0,2,Ag0.94 Tl0.06
80,"[16569, 20204]",Ag0.95Sn1.05Se2,Ag0.95Sn1.05Se2,"{'Ag': 0.9500000000000001, 'Se': 2.0, 'Sn': 1.05}",5.28,5.245,0.035,2,Ag0.95 Sn1.05 Se2
81,[18852],Ag1B2,Ag1B2,"{'Ag': 1.0, 'B': 2.0}",6.7,6.7,0.0,1,Ag1 B2
82,[20016],Ag1Ba2Ca2Cu3O9-z,Ag1Ba2Ca2Cu3O9,"{'Ag': 1.0, 'Ba': 2.0, 'Ca': 2.0, 'Cu': 3.0, 'O': 9.0}",110.0,110.0,0.0,1,Ag1 Ba2 Ca2 Cu3 O9
83,[20017],Ag1Ba2Ca3Cu4O11-z,Ag1Ba2Ca3Cu4O11,"{'Ag': 1.0, 'Ba': 2.0, 'Ca': 3.0, 'Cu': 4.0, 'O': 11.0}",117.0,117.0,0.0,1,Ag1 Ba2 Ca3 Cu4 O11
84,[20018],Ag1Ba2Ca4Cu5O13-z,Ag1Ba2Ca4Cu5O13,"{'Ag': 1.0, 'Ba': 2.0, 'Ca': 4.0, 'Cu': 5.0, 'O': 13.0}",105.0,105.0,0.0,1,Ag1 Ba2 Ca4 Cu5 O13
85,[20019],Ag1Ba2Ca5Cu6O15-z,Ag1Ba2Ca5Cu6O15,"{'Ag': 1.0, 'Ba': 2.0, 'Ca': 5.0, 'Cu': 6.0, 'O': 15.0}",80.0,80.0,0.0,1,Ag1 Ba2 Ca5 Cu6 O15
86,[25173],Ag1Sn0.9Bi0.1Se2,Ag1Sn0.9Bi0.1Se2,"{'Ag': 1.0, 'Bi': 0.1, 'Se': 2.0, 'Sn': 0.9}",5.2,5.2,0.0,1,Ag1 Sn0.9 Bi0.1 Se2
87,[25174],Ag1Sn0.8Bi0.2Se2,Ag1Sn0.8Bi0.2Se2,"{'Ag': 1.0, 'Bi': 0.2, 'Se': 2.0, 'Sn': 0.8}",5.1,5.1,0.0,1,Ag1 Sn0.8 Bi0.2 Se2
88,[25175],Ag1Sn0.7Bi0.3Se2,Ag1Sn0.7Bi0.3Se2,"{'Ag': 1.0, 'Bi': 0.30000000000000004, 'Se': 2.0, 'Sn': 0.7000000000000001}",4.0,4.0,0.0,1,Ag1 Sn0.7 Bi0.3 Se2
89,[14670],Ag1Bi1,Ag1Bi1,"{'Ag': 1.0, 'Bi': 1.0}",2.7800000000000002,2.7800000000000002,0.0,1,Ag1 Bi1
90,[12785],Ag1Bi2,Ag1Bi2,"{'Ag': 1.0, 'Bi': 2.0}",3.0,3.0,0.0,1,Ag1 Bi2
91,[25718],La2Bi3Ag1S6O2,La2Bi3Ag1S6O2,"{'Ag': 1.0, 'Bi': 3.0, 'La': 2.0, 'O': 2.0, 'S': 6.0}",0.5,0.5,0.0,1,La2 Bi3 Ag1 S6 O2
92,[23623],Pb4Ag1Bi6Se14,Pb4Ag1Bi6Se14,"{'Ag': 1.0, 'Bi': 6.0, 'Pb': 4.0, 'Se': 14.0}",1.075,1.075,0.0,1,Pb4 Ag1 Bi6 Se14
93,"[14632, 14868]",Ag1In2,Ag1In2,"{'Ag': 1.0, 'In': 2.0}",2.4,2.35,0.05,2,Ag1 In2
94,"[12795, 12796, 19273]",Ag1La1,Ag1La1,"{'Ag': 1.0, 'La': 1.0}",1.2,1.0733333333,0.0984321537,3,Ag1 La1
95,"[12808, 12809, 19136, 19246]",Ag1Mo4S5,Ag1Mo4S5,"{'Ag': 1.0, 'Mo': 4.0, 'S': 5.0}",8.3,7.885,0.2412985702,4,Ag1 Mo4 S5
96,"[15777, 19112]",Ag1Mo6S8,Ag1Mo6S8,"{'Ag': 1.0, 'Mo': 6.0, 'S': 8.0}",7.7,7.7,0.0,2,Ag1 Mo6 S8
97,[12805],Ag1Nb3,Ag1Nb3,"{'Ag': 1.0, 'Nb': 3.0}",8.28,8.28,0.0,1,Ag1 Nb3
98,[16573],Ag1Sn1Se1.8S0.2,Ag1Sn1Se1.8S0.2,"{'Ag': 1.0, 'S': 0.2, 'Se': 1.8, 'Sn': 1.0}",5.79,5.79,0.0,1,Ag1 Sn1 Se1.8 S0.2
99,"[16568, 20134, 20203, 23088, 25172]",Ag1Sn1Se2,Ag1Sn1Se2,"{'Ag': 1.0, 'Se': 2.0, 'Sn': 1.0}",4.71,4.664,0.0595315043,5,Ag1 Sn1 Se2
100,[12811],Ag1Te3,Ag1Te3,"{'Ag': 1.0, 'Te': 3.0}",2.6,2.6,0.0,1,Ag1 Te3
101,[12818],Ag1Tl1,Ag1Tl1,"{'Ag': 1.0, 'Tl': 1.0}",2.67,2.67,0.0,1,Ag1 Tl1
102,[23624],Pb3.9Ag1.1Bi6Se14,Pb3.9Ag1.1Bi6Se14,"{'Ag': 1.1, 'Bi': 6.0, 'Pb': 3.9, 'Se': 14.0}",1.7000000000000002,1.7000000000000002,0.0,1,Pb3.9 Ag1.1 Bi6 Se14
103,[24714],Hg0.3La0.7Ba2Ca3Cu2.8Ag1.2O10-z,Hg0.3La0.7Ba2Ca3Cu2.8Ag1.2O10,"{'Ag': 1.2, 'Ba': 2.0, 'Ca': 3.0, 'Cu': 2.8, 'Hg': 0.30000000000000004, 'La': 0.7000000000000001, 'O': 10.0}",126.9,126.9,0.0,1,Hg0.3 La0.7 Ba2 Ca3 Cu2.8 Ag1.2 O10
104,[12807],Ag1.2Mo4.8S6,Ag1.2Mo4.8S6,"{'Ag': 1.2, 'Mo': 4.8, 'S': 6.0}",8.9,8.9,0.0,1,Ag1.2 Mo4.8 S6
105,[24715],Hg0.3La0.7Ba2Ca3Cu2Ag2O10-z,Hg0.3La0.7Ba2Ca3Cu2Ag2O10,"{'Ag': 2.0, 'Ba': 2.0, 'Ca': 3.0, 'Cu': 2.0, 'Hg': 0.30000000000000004, 'La': 0.7000000000000001, 'O': 10.0}",106.7,106.7,0.0,1,Hg0.3 La0.7 Ba2 Ca3 Cu2 Ag2 O10
106,[25604],Ce1Ag2Si2,Ce1Ag2Si2,"{'Ag': 2.0, 'Ce': 1.0, 'Si': 2.0}",1.4100000000000001,1.4100000000000001,0.0,1,Ce1 Ag2 Si2
107,[14851],Ag2F1,Ag2F1,"{'Ag': 2.0, 'F': 1.0}",0.066,0.066,0.0,1,Ag2 F1
108,[12792],Ag2I1,Ag2I1,"{'Ag': 2.0, 'I': 1.0}",0.066,0.066,0.0,1,Ag2 I1
109,[12798],Ag2In1,Ag2In1,"{'Ag': 2.0, 'In': 1.0}",2.11,2.11,0.0,1,Ag2 In1
110,[12803],Ag2Pb3S1,Ag2Pb3S1,"{'Ag': 2.0, 'Pb': 3.0, 'S': 1.0}",1.13,1.13,0.0,1,Ag2 Pb3 S1
111,"[16567, 25376]",Ag2Pd3S1,Ag2Pd3S1,"{'Ag': 2.0, 'Pd': 3.0, 'S': 1.0}",2.25,1.69,0.56,2,Ag2 Pd3 S1
112,[14651],Ag3.3Al1,Ag3.3Al1,"{'Ag': 3.3, 'Al': 1.0}",0.34,0.34,0.0,1,Ag3.3 Al1
113,[12801],Ag4Ge1,Ag4Ge1,"{'Ag': 4.0, 'Ge': 1.0}",0.85,0.85,0.0,1,Ag4 Ge1
114,"[11237, 11360]",Ag5Pb2O6,Ag5Pb2O6,"{'Ag': 5.0, 'O': 6.0, 'Pb': 2.0}",0.0524,0.0502,0.0022,2,Ag5 Pb2 O6
115,"[12786, 22436]",Ag7F4O8B1,Ag7F4O8B1,"{'Ag': 7.0, 'B': 1.0, 'F': 4.0, 'O': 8.0}",0.15,0.15,0.0,2,Ag7 F4 O8 B1
116,[11363],Ag7B4F4O8,Ag7B4F4O8,"{'Ag': 7.0, 'B': 4.0, 'F': 4.0, 'O': 8.0}",0.15,0.15,0.0,1,Ag7 B4 F4 O8
117,"[12790, 14867]",Ag7F0.25N0.75O10.25,Ag7F0.25N0.75O10.25,"{'Ag': 7.0, 'F': 0.25, 'N': 0.75, 'O': 10.25}",1.04,0.9450000000000001,0.095,2,Ag7 F0.25 N0.75 O10.25
118,"[11362, 12789, 14852, 22435]",Ag7F1O8,Ag7F1O8,"{'Ag': 7.0, 'F': 1.0, 'O': 8.0}",0.30000000000000004,0.30000000000000004,0.0,4,Ag7 F1 O8
119,"[12791, 20389, 20569, 22433]",Ag7F2H1O8,Ag7F2H1O8,"{'Ag': 7.0, 'F': 2.0, 'H': 1.0, 'O': 8.0}",1.5,1.44,0.06,4,Ag7 F2 H1 O8
120,"[11361, 12806, 14853, 20122, 20387, 20388, 22432, 22434]",Ag7N1O11,Ag7N1O11,"{'Ag': 7.0, 'N': 1.0, 'O': 11.0}",1.04,1.038125,0.0049607837000000005,8,Ag7 N1 O11
121,[1998],La1.85Sr0.15Cu0.996Al0.004O4,La1.85Sr0.15Cu0.996Al0.004O4,"{'Al': 0.004, 'Cu': 0.996, 'La': 1.85, 'O': 4.0, 'Sr': 0.15}",30.4,30.4,0.0,1,La1.85 Sr0.15 Cu0.996 Al0.004 O4
122,[17854],Al0.005V0.995,Al0.005V0.995,"{'Al': 0.005, 'V': 0.995}",4.82,4.82,0.0,1,Al0.005 V0.995
123,[4023],Pb2Sr2Ho0.05Ca0.5Cu2.994Al0.006O8,Pb2Sr2Ho0.05Ca0.5Cu2.994Al0.006O8,"{'Al': 0.006, 'Ca': 0.5, 'Cu': 2.9939999999999998, 'Ho': 0.05, 'O': 8.0, 'Pb': 2.0, 'Sr': 2.0}",76.4,76.4,0.0,1,Pb2 Sr2 Ho0.05 Ca0.5 Cu2.994 Al0.006 O8
124,[1999],La1.85Sr0.15Cu0.992Al0.008O4,La1.85Sr0.15Cu0.992Al0.008O4,"{'Al': 0.008, 'Cu': 0.992, 'La': 1.85, 'O': 4.0, 'Sr': 0.15}",27.1,27.1,0.0,1,La1.85 Sr0.15 Cu0.992 Al0.008 O4
125,[19351],Al0.01Au0.92In0.07,Al0.01Au0.92In0.07,"{'Al': 0.01, 'Au': 0.92, 'In': 0.07}",0.027800000000000002,0.027800000000000002,0.0,1,Al0.01 Au0.92 In0.07
126,[23345],Li2Pt3B0.99Al0.01,Li2Pt3B0.99Al0.01,"{'Al': 0.01, 'B': 0.99, 'Li': 2.0, 'Pt': 3.0}",2.86,2.86,0.0,1,Li2 Pt3 B0.99 Al0.01
127,"[11957, 16674]",Mg0.99Al0.01B2,Mg0.99Al0.01B2,"{'Al': 0.01, 'B': 2.0, 'Mg': 0.99}",38.0,37.95,0.05,2,Mg0.99 Al0.01 B2
128,[12875],Al0.01Nb0.97O0.02,Al0.01Nb0.97O0.02,"{'Al': 0.01, 'Nb': 0.97, 'O': 0.02}",8.3,8.3,0.0,1,Al0.01 Nb0.97 O0.02
129,[17855],Al0.01V0.99,Al0.01V0.99,"{'Al': 0.01, 'V': 0.99}",4.49,4.49,0.0,1,Al0.01 V0.99
130,[2000],La1.85Sr0.15Cu0.988Al0.012O4,La1.85Sr0.15Cu0.988Al0.012O4,"{'Al': 0.012, 'Cu': 0.988, 'La': 1.85, 'O': 4.0, 'Sr': 0.15}",17.9,17.9,0.0,1,La1.85 Sr0.15 Cu0.988 Al0.012 O4
131,[17617],V0.75Ge0.2375Al0.0125,V0.75Ge0.2375Al0.0125,"{'Al': 0.0125, 'Ge': 0.23750000000000002, 'V': 0.75}",7.6,7.6,0.0,1,V0.75 Ge0.2375 Al0.0125
132,[2001],La1.85Sr0.15Cu0.985Al0.015O4,La1.85Sr0.15Cu0.985Al0.015O4,"{'Al': 0.015, 'Cu': 0.985, 'La': 1.85, 'O': 4.0, 'Sr': 0.15}",15.0,15.0,0.0,1,La1.85 Sr0.15 Cu0.985 Al0.015 O4
133,[12048],Mg0.983Al0.017B1,Mg0.983Al0.017B1,"{'Al': 0.017, 'B': 1.0, 'Mg': 0.983}",35.9,35.9,0.0,1,Mg0.983 Al0.017 B1
134,[4024],Pb2Sr2Ho0.5Ca0.5Cu2.982Al0.018O8,Pb2Sr2Ho0.5Ca0.5Cu2.982Al0.018O8,"{'Al': 0.018000000000000002, 'Ca': 0.5, 'Cu': 2.982, 'Ho': 0.5, 'O': 8.0, 'Pb': 2.0, 'Sr': 2.0}",63.6,63.6,0.0,1,Pb2 Sr2 Ho0.5 Ca0.5 Cu2.982 Al0.018 O8
135,[2002],La1.85Sr0.15Cu0.982Al0.018O4,La1.85Sr0.15Cu0.982Al0.018O4,"{'Al': 0.018000000000000002, 'Cu': 0.982, 'La': 1.85, 'O': 4.0, 'Sr': 0.15}",9.1,9.1,0.0,1,La1.85 Sr0.15 Cu0.982 Al0.018 O4
136,[19358],Al0.02Au0.92Ga0.06,Al0.02Au0.92Ga0.06,"{'Al': 0.02, 'Au': 0.92, 'Ga': 0.06}",0.158,0.158,0.0,1,Al0.02 Au0.92 Ga0.06
137,[19350],Al0.02Au0.92In0.06,Al0.02Au0.92In0.06,"{'Al': 0.02, 'Au': 0.92, 'In': 0.06}",0.034,0.034,0.0,1,Al0.02 Au0.92 In0.06
138,"[11640, 11958]",Mg0.98Al0.02B2,Mg0.98Al0.02B2,"{'Al': 0.02, 'B': 2.0, 'Mg': 0.98}",37.5,36.7,0.8,2,Mg0.98 Al0.02 B2
139,[15945],Nb0.75Al0.02Ge0.05,Nb0.75Al0.02Ge0.05,"{'Al': 0.02, 'Ge': 0.05, 'Nb': 0.75}",19.8,19.8,0.0,1,Nb0.75 Al0.02 Ge0.05
140,[14772],Nb3Sn0.98Al0.02,Nb3Sn0.98Al0.02,"{'Al': 0.02, 'Nb': 3.0, 'Sn': 0.98}",17.9,17.9,0.0,1,Nb3 Sn0.98 Al0.02
141,[17602],V0.77Si0.21Al0.02,V0.77Si0.21Al0.02,"{'Al': 0.02, 'Si': 0.21, 'V': 0.77}",11.7,11.7,0.0,1,V0.77 Si0.21 Al0.02
142,[17609],V0.73Si0.25Al0.02,V0.73Si0.25Al0.02,"{'Al': 0.02, 'Si': 0.25, 'V': 0.73}",14.0,14.0,0.0,1,V0.73 Si0.25 Al0.02
143,[14710],V3Si0.98Al0.02,V3Si0.98Al0.02,"{'Al': 0.02, 'Si': 0.98, 'V': 3.0}",16.12,16.12,0.0,1,V3 Si0.98 Al0.02
144,[17856],Al0.02V0.98,Al0.02V0.98,"{'Al': 0.02, 'V': 0.98}",4.05,4.05,0.0,1,Al0.02 V0.98
145,[2003],La1.85Sr0.15Cu0.979Al0.021O4,La1.85Sr0.15Cu0.979Al0.021O4,"{'Al': 0.021, 'Cu': 0.979, 'La': 1.85, 'O': 4.0, 'Sr': 0.15}",3.7,3.7,0.0,1,La1.85 Sr0.15 Cu0.979 Al0.021 O4
146,[12670],Mg0.978Al0.022B2,Mg0.978Al0.022B2,"{'Al': 0.022, 'B': 2.0, 'Mg': 0.978}",34.7,34.7,0.0,1,Mg0.978 Al0.022 B2
147,[17595],V0.767Ga0.214Al0.022,V0.767Ga0.214Al0.022,"{'Al': 0.022, 'Ga': 0.214, 'V': 0.767}",12.1,12.1,0.0,1,V0.767 Ga0.214 Al0.022
148,[12677],Mg0.815Al0.024B2,Mg0.815Al0.024B2,"{'Al': 0.024, 'B': 2.0, 'Mg': 0.8150000000000001}",35.0,35.0,0.0,1,Mg0.815 Al0.024 B2
149,"[11806, 17465]",Mg0.95Al0.025Li0.025B2,Mg0.95Al0.025Li0.025B2,"{'Al': 0.025, 'B': 2.0, 'Li': 0.025, 'Mg': 0.9500000000000001}",38.2,37.6,0.6000000000000001,2,Mg0.95 Al0.025 Li0.025 B2
150,[17381],Mg0.95Zn0.025Al0.025B2,Mg0.95Zn0.025Al0.025B2,"{'Al': 0.025, 'B': 2.0, 'Mg': 0.9500000000000001, 'Zn': 0.025}",38.5,38.5,0.0,1,Mg0.95 Zn0.025 Al0.025 B2
151,[2518],Y0.975Ca0.025Ba2Cu2.975Al0.025O6.89,Y0.975Ca0.025Ba2Cu2.975Al0.025O6.89,"{'Al': 0.025, 'Ba': 2.0, 'Ca': 0.025, 'Cu': 2.975, 'O': 6.89, 'Y': 0.975}",94.5,94.5,0.0,1,Y0.975 Ca0.025 Ba2 Cu2.975 Al0.025 O6.89
152,[17618],V0.75Ge0.225Al0.025,V0.75Ge0.225Al0.025,"{'Al': 0.025, 'Ge': 0.225, 'V': 0.75}",8.6,8.6,0.0,1,V0.75 Ge0.225 Al0.025
153,[17630],V0.745Sb0.208Al0.025,V0.745Sb0.208Al0.025,"{'Al': 0.025, 'Sb': 0.20800000000000002, 'V': 0.745}",2.0,2.0,0.0,1,V0.745 Sb0.208 Al0.025
154,[17599],V0.75Si0.225Al0.025,V0.75Si0.225Al0.025,"{'Al': 0.025, 'Si': 0.225, 'V': 0.75}",13.5,13.5,0.0,1,V0.75 Si0.225 Al0.025
155,[17583],V0.745Ga0.228Al0.027,V0.745Ga0.228Al0.027,"{'Al': 0.027, 'Ga': 0.228, 'V': 0.745}",13.05,13.05,0.0,1,V0.745 Ga0.228 Al0.027
156,[15916],Al0.029Ti0.971,Al0.029Ti0.971,"{'Al': 0.029, 'Ti': 0.971}",0.65,0.65,0.0,1,Al0.029 Ti0.971
157,[19349],Al0.03Au0.92In0.05,Al0.03Au0.92In0.05,"{'Al': 0.03, 'Au': 0.92, 'In': 0.05}",0.045,0.045,0.0,1,Al0.03 Au0.92 In0.05
158,[16336],Mg0.97Al0.03B2,Mg0.97Al0.03B2,"{'Al': 0.03, 'B': 2.0, 'Mg': 0.97}",37.3,37.3,0.0,1,Mg0.97 Al0.03 B2
159,[737],Y1Ba2Cu2.97Al0.03O7-Z,Y1Ba2Cu2.97Al0.03O7,"{'Al': 0.03, 'Ba': 2.0, 'Cu': 2.9699999999999998, 'O': 7.0, 'Y': 1.0}",86.1,86.1,0.0,1,Y1 Ba2 Cu2.97 Al0.03 O7
160,[4025],Pb2Sr2Ho0.5Ca0.5Cu2.97Al0.03O8,Pb2Sr2Ho0.5Ca0.5Cu2.97Al0.03O8,"{'Al': 0.03, 'Ca': 0.5, 'Cu': 2.9699999999999998, 'Ho': 0.5, 'O': 8.0, 'Pb': 2.0, 'Sr': 2.0}",59.1,59.1,0.0,1,Pb2 Sr2 Ho0.5 Ca0.5 Cu2.97 Al0.03 O8
161,[17600],V0.75Si0.22Al0.03,V0.75Si0.22Al0.03,"{'Al': 0.03, 'Si': 0.22, 'V': 0.75}",13.3,13.3,0.0,1,V0.75 Si0.22 Al0.03
162,[12897],Al0.03Ti0.81V0.16,Al0.03Ti0.81V0.16,"{'Al': 0.03, 'Ti': 0.81, 'V': 0.16}",5.1,5.1,0.0,1,Al0.03 Ti0.81 V0.16
163,[17619],V0.75Ge0.2125Al0.0375,V0.75Ge0.2125Al0.0375,"{'Al': 0.0375, 'Ge': 0.21250000000000002, 'V': 0.75}",8.9,8.9,0.0,1,V0.75 Ge0.2125 Al0.0375
164,[17601],V0.75Si0.2125Al0.0375,V0.75Si0.2125Al0.0375,"{'Al': 0.0375, 'Si': 0.21250000000000002, 'V': 0.75}",12.6,12.6,0.0,1,V0.75 Si0.2125 Al0.0375
165,[19359],Al0.04Au0.92Ga0.04,Al0.04Au0.92Ga0.04,"{'Al': 0.04, 'Au': 0.92, 'Ga': 0.04}",0.101,0.101,0.0,1,Al0.04 Au0.92 Ga0.04
166,[19348],Al0.04Au0.92In0.04,Al0.04Au0.92In0.04,"{'Al': 0.04, 'Au': 0.92, 'In': 0.04}",0.0555,0.0555,0.0,1,Al0.04 Au0.92 In0.04
167,[12876],Al0.04Nb0.895O0.06,Al0.04Nb0.895O0.06,"{'Al': 0.04, 'Nb': 0.895, 'O': 0.06}",7.1,7.1,0.0,1,Al0.04 Nb0.895 O0.06
168,[14795],Nb3Sn0.96Al0.04,Nb3Sn0.96Al0.04,"{'Al': 0.04, 'Nb': 3.0, 'Sn': 0.96}",18.0,18.0,0.0,1,Nb3 Sn0.96 Al0.04
169,[17610],V0.73Si0.23Al0.04,V0.73Si0.23Al0.04,"{'Al': 0.04, 'Si': 0.23, 'V': 0.73}",10.4,10.4,0.0,1,V0.73 Si0.23 Al0.04
170,[17857],Al0.04V0.96,Al0.04V0.96,"{'Al': 0.04, 'V': 0.96}",3.31,3.31,0.0,1,Al0.04 V0.96
171,[17631],V0.751Sb0.208Al0.041,V0.751Sb0.208Al0.041,"{'Al': 0.041, 'Sb': 0.20800000000000002, 'V': 0.751}",3.4,3.4,0.0,1,V0.751 Sb0.208 Al0.041
172,[12671],Mg0.956Al0.044B2,Mg0.956Al0.044B2,"{'Al': 0.044, 'B': 2.0, 'Mg': 0.9560000000000001}",34.0,34.0,0.0,1,Mg0.956 Al0.044 B2
173,[17589],V0.784Ga0.172Al0.044,V0.784Ga0.172Al0.044,"{'Al': 0.044, 'Ga': 0.17200000000000001, 'V': 0.784}",9.4,9.4,0.0,1,V0.784 Ga0.172 Al0.044
174,[12849],Al0.046In0.151Sn0.803,Al0.046In0.151Sn0.803,"{'Al': 0.046, 'In': 0.151, 'Sn': 0.803}",4.38,4.38,0.0,1,Al0.046 In0.151 Sn0.803
175,[19347],Al0.05Au0.92In0.03,Al0.05Au0.92In0.03,"{'Al': 0.05, 'Au': 0.92, 'In': 0.03}",0.06720000000000001,0.06720000000000001,0.0,1,Al0.05 Au0.92 In0.03
176,[19328],Al0.05Au0.95,Al0.05Au0.95,"{'Al': 0.05, 'Au': 0.9500000000000001}",0.013800000000000002,0.013800000000000002,0.0,1,Al0.05 Au0.95
177,[23342],Li2Pd3B0.95Al0.05,Li2Pd3B0.95Al0.05,"{'Al': 0.05, 'B': 0.9500000000000001, 'Li': 2.0, 'Pd': 3.0}",7.75,7.75,0.0,1,Li2 Pd3 B0.95 Al0.05
178,[23346],Li2Pt3B0.95Al0.05,Li2Pt3B0.95Al0.05,"{'Al': 0.05, 'B': 0.9500000000000001, 'Li': 2.0, 'Pt': 3.0}",2.12,2.12,0.0,1,Li2 Pt3 B0.95 Al0.05
179,"[11807, 17309, 17466]",Mg0.9Al0.05Li0.05B2,Mg0.9Al0.05Li0.05B2,"{'Al': 0.05, 'B': 2.0, 'Li': 0.05, 'Mg': 0.9}",37.8,37.3333333333,0.6599663291,3,Mg0.9 Al0.05 Li0.05 B2
180,[17382],Mg0.9Zn0.05Al0.05B2,Mg0.9Zn0.05Al0.05B2,"{'Al': 0.05, 'B': 2.0, 'Mg': 0.9, 'Zn': 0.05}",38.5,38.5,0.0,1,Mg0.9 Zn0.05 Al0.05 B2
181,"[11959, 12557, 16594]",Mg0.95Al0.05B2,Mg0.95Al0.05B2,"{'Al': 0.05, 'B': 2.0, 'Mg': 0.9500000000000001}",36.6,36.4666666667,0.12472191290000001,3,Mg0.95 Al0.05 B2
182,[2519],Y0.95Ca0.05Ba2Cu2.95Al0.05O6.88,Y0.95Ca0.05Ba2Cu2.95Al0.05O6.88,"{'Al': 0.05, 'Ba': 2.0, 'Ca': 0.05, 'Cu': 2.95, 'O': 6.88, 'Y': 0.9500000000000001}",92.0,92.0,0.0,1,Y0.95 Ca0.05 Ba2 Cu2.95 Al0.05 O6.88
183,[227],Y1Ba2Cu2.95Al0.05O6.93,Y1Ba2Cu2.95Al0.05O6.93,"{'Al': 0.05, 'Ba': 2.0, 'Cu': 2.95, 'O': 6.93, 'Y': 1.0}",91.0,91.0,0.0,1,Y1 Ba2 Cu2.95 Al0.05 O6.93
184,[133],Y1Ba2Cu2.95Al0.05O7,Y1Ba2Cu2.95Al0.05O7,"{'Al': 0.05, 'Ba': 2.0, 'Cu': 2.95, 'O': 7.0, 'Y': 1.0}",88.0,88.0,0.0,1,Y1 Ba2 Cu2.95 Al0.05 O7
185,[17584],V0.737Ga0.213Al0.05,V0.737Ga0.213Al0.05,"{'Al': 0.05, 'Ga': 0.213, 'V': 0.737}",12.6,12.6,0.0,1,V0.737 Ga0.213 Al0.05
186,[17620],V0.75Ge0.2Al0.05,V0.75Ge0.2Al0.05,"{'Al': 0.05, 'Ge': 0.2, 'V': 0.75}",10.3,10.3,0.0,1,V0.75 Ge0.2 Al0.05
187,"[18030, 19268]",Nb3Al0.05Sn0.95,Nb3Al0.05Sn0.95,"{'Al': 0.05, 'Nb': 3.0, 'Sn': 0.9500000000000001}",18.2,18.1,0.1,2,Nb3 Al0.05 Sn0.95
188,[17603],V0.75Si0.2Al0.05,V0.75Si0.2Al0.05,"{'Al': 0.05, 'Si': 0.2, 'V': 0.75}",11.8,11.8,0.0,1,V0.75 Si0.2 Al0.05
189,[17590],V0.767Ga0.18Al0.053,V0.767Ga0.18Al0.053,"{'Al': 0.053, 'Ga': 0.18, 'V': 0.767}",11.5,11.5,0.0,1,V0.767 Ga0.18 Al0.053
190,[15917],Al0.053Ti0.947,Al0.053Ti0.947,"{'Al': 0.053, 'Ti': 0.9470000000000001}",0.7000000000000001,0.7000000000000001,0.0,1,Al0.053 Ti0.947
191,[19346],Al0.0563Au0.92In0.0237,Al0.0563Au0.92In0.0237,"{'Al': 0.0563, 'Au': 0.92, 'In': 0.023700000000000002}",0.0609,0.0609,0.0,1,Al0.0563 Au0.92 In0.0237
192,[19360],Al0.06Au0.92Ga0.02,Al0.06Au0.92Ga0.02,"{'Al': 0.06, 'Au': 0.92, 'Ga': 0.02}",0.09,0.09,0.0,1,Al0.06 Au0.92 Ga0.02
193,[19345],Al0.06Au0.92In0.02,Al0.06Au0.92In0.02,"{'Al': 0.06, 'Au': 0.92, 'In': 0.02}",0.061900000000000004,0.061900000000000004,0.0,1,Al0.06 Au0.92 In0.02
194,[16337],Mg0.94Al0.06B2,Mg0.94Al0.06B2,"{'Al': 0.06, 'B': 2.0, 'Mg': 0.9400000000000001}",37.0,37.0,0.0,1,Mg0.94 Al0.06 B2
195,[1836],Y1Ba2Cu2.94Al0.06O6,Y1Ba2Cu2.94Al0.06O6,"{'Al': 0.06, 'Ba': 2.0, 'Cu': 2.94, 'O': 6.0, 'Y': 1.0}",86.0,86.0,0.0,1,Y1 Ba2 Cu2.94 Al0.06 O6
196,"[738, 1671]",Y1Ba2Cu2.94Al0.06O7-Z,Y1Ba2Cu2.94Al0.06O7,"{'Al': 0.06, 'Ba': 2.0, 'Cu': 2.94, 'O': 7.0, 'Y': 1.0}",87.0,83.65,3.35,2,Y1 Ba2 Cu2.94 Al0.06 O7
197,[4026],Pb2Sr2Ho0.5Ca0.5Cu2.94Al0.06O8,Pb2Sr2Ho0.5Ca0.5Cu2.94Al0.06O8,"{'Al': 0.06, 'Ca': 0.5, 'Cu': 2.94, 'Ho': 0.5, 'O': 8.0, 'Pb': 2.0, 'Sr': 2.0}",51.8,51.8,0.0,1,Pb2 Sr2 Ho0.5 Ca0.5 Cu2.94 Al0.06 O8
198,[14794],Nb3Sn0.94Al0.06,Nb3Sn0.94Al0.06,"{'Al': 0.06, 'Nb': 3.0, 'Sn': 0.9400000000000001}",18.0,18.0,0.0,1,Nb3 Sn0.94 Al0.06
199,[17858],Al0.06V0.94,Al0.06V0.94,"{'Al': 0.06, 'V': 0.9400000000000001}",2.83,2.83,0.0,1,Al0.06 V0.94
200,[17621],V0.75Ge0.1875Al0.0625,V0.75Ge0.1875Al0.0625,"{'Al': 0.0625, 'Ge': 0.1875, 'V': 0.75}",11.4,11.4,0.0,1,V0.75 Ge0.1875 Al0.0625
201,[17585],V0.741Ga0.196Al0.063,V0.741Ga0.196Al0.063,"{'Al': 0.063, 'Ga': 0.196, 'V': 0.741}",12.2,12.2,0.0,1,V0.741 Ga0.196 Al0.063
202,[19344],Al0.07Au0.92In0.01,Al0.07Au0.92In0.01,"{'Al': 0.07, 'Au': 0.92, 'In': 0.01}",0.0763,0.0763,0.0,1,Al0.07 Au0.92 In0.01
203,[12558],Mg0.93Al0.07B2,Mg0.93Al0.07B2,"{'Al': 0.07, 'B': 2.0, 'Mg': 0.93}",35.8,35.8,0.0,1,Mg0.93 Al0.07 B2
204,[17591],V0.725Ga0.203Al0.072,V0.725Ga0.203Al0.072,"{'Al': 0.07200000000000001, 'Ga': 0.203, 'V': 0.725}",12.3,12.3,0.0,1,V0.725 Ga0.203 Al0.072
205,[12049],Mg0.927Al0.073B1,Mg0.927Al0.073B1,"{'Al': 0.073, 'B': 1.0, 'Mg': 0.927}",33.0,33.0,0.0,1,Mg0.927 Al0.073 B1
206,[17622],V0.75Ge0.175Al0.075,V0.75Ge0.175Al0.075,"{'Al': 0.075, 'Ge': 0.17500000000000002, 'V': 0.75}",10.8,10.8,0.0,1,V0.75 Ge0.175 Al0.075
207,[17632],V0.746Sb0.179Al0.075,V0.746Sb0.179Al0.075,"{'Al': 0.075, 'Sb': 0.179, 'V': 0.746}",4.3,4.3,0.0,1,V0.746 Sb0.179 Al0.075
208,[17604],V0.75Si0.175Al0.075,V0.75Si0.175Al0.075,"{'Al': 0.075, 'Si': 0.17500000000000002, 'V': 0.75}",11.1,11.1,0.0,1,V0.75 Si0.175 Al0.075
209,[17596],V0.743Ga0.181Al0.076,V0.743Ga0.181Al0.076,"{'Al': 0.076, 'Ga': 0.181, 'V': 0.743}",12.0,12.0,0.0,1,V0.743 Ga0.181 Al0.076
210,[17593],V0.783Ga0.138Al0.079,V0.783Ga0.138Al0.079,"{'Al': 0.079, 'Ga': 0.138, 'V': 0.783}",10.2,10.2,0.0,1,V0.783 Ga0.138 Al0.079
211,[19343],Al0.08Au0.92,Al0.08Au0.92,"{'Al': 0.08, 'Au': 0.92}",0.088,0.088,0.0,1,Al0.08 Au0.92
212,"[11641, 11960]",Mg0.92Al0.08B2,Mg0.92Al0.08B2,"{'Al': 0.08, 'B': 2.0, 'Mg': 0.92}",35.5,33.55,1.9500000000000002,2,Mg0.92 Al0.08 B2
213,[23659],Nb0.6Al0.08N0.79O0.21,Nb0.6Al0.08N0.79O0.21,"{'Al': 0.08, 'N': 0.79, 'Nb': 0.6000000000000001, 'O': 0.21}",7.0,7.0,0.0,1,Nb0.6 Al0.08 N0.79 O0.21
214,[14793],Nb3Sn0.92Al0.08,Nb3Sn0.92Al0.08,"{'Al': 0.08, 'Nb': 3.0, 'Sn': 0.92}",17.9,17.9,0.0,1,Nb3 Sn0.92 Al0.08
215,[17859],Al0.08V0.92,Al0.08V0.92,"{'Al': 0.08, 'V': 0.92}",2.36,2.36,0.0,1,Al0.08 V0.92
216,[12672],Mg0.915Al0.085B2,Mg0.915Al0.085B2,"{'Al': 0.085, 'B': 2.0, 'Mg': 0.915}",32.4,32.4,0.0,1,Mg0.915 Al0.085 B2
217,[17597],V0.746Ga0.169Al0.085,V0.746Ga0.169Al0.085,"{'Al': 0.085, 'Ga': 0.169, 'V': 0.746}",11.8,11.8,0.0,1,V0.746 Ga0.169 Al0.085
218,[12675],Mg0.815Al0.09B2,Mg0.815Al0.09B2,"{'Al': 0.09, 'B': 2.0, 'Mg': 0.8150000000000001}",32.7,32.7,0.0,1,Mg0.815 Al0.09 B2
219,[16595],Mg0.91Al0.09B2,Mg0.91Al0.09B2,"{'Al': 0.09, 'B': 2.0, 'Mg': 0.91}",34.7,34.7,0.0,1,Mg0.91 Al0.09 B2
220,[18046],Nb3Sn0.91Al0.09,Nb3Sn0.91Al0.09,"{'Al': 0.09, 'Nb': 3.0, 'Sn': 0.91}",17.8,17.8,0.0,1,Nb3 Sn0.91 Al0.09
221,[12678],Mg0.815Al0.092B2,Mg0.815Al0.092B2,"{'Al': 0.092, 'B': 2.0, 'Mg': 0.8150000000000001}",32.0,32.0,0.0,1,Mg0.815 Al0.092 B2
222,[17633],V0.749Sb0.157Al0.094,V0.749Sb0.157Al0.094,"{'Al': 0.094, 'Sb': 0.157, 'V': 0.749}",5.1,5.1,0.0,1,V0.749 Sb0.157 Al0.094
223,[457],Y1Ba2Cu2.095Al0.095O6.81,Y1Ba2Cu2.095Al0.095O6.81,"{'Al': 0.095, 'Ba': 2.0, 'Cu': 2.095, 'O': 6.8100000000000005, 'Y': 1.0}",83.3,83.3,0.0,1,Y1 Ba2 Cu2.095 Al0.095 O6.81
224,[17592],V0.683Ga0.22Al0.097,V0.683Ga0.22Al0.097,"{'Al': 0.097, 'Ga': 0.22, 'V': 0.683}",9.4,9.4,0.0,1,V0.683 Ga0.22 Al0.097
225,[23343],Li2Pd3B0.9Al0.1,Li2Pd3B0.9Al0.1,"{'Al': 0.1, 'B': 0.9, 'Li': 2.0, 'Pd': 3.0}",7.49,7.49,0.0,1,Li2 Pd3 B0.9 Al0.1
226,"[11808, 17310, 17467]",Mg0.8Al0.1Li0.1B2,Mg0.8Al0.1Li0.1B2,"{'Al': 0.1, 'B': 2.0, 'Li': 0.1, 'Mg': 0.8}",32.9,31.6333333333,0.8956685895000001,3,Mg0.8 Al0.1 Li0.1 B2
227,[17383],Mg0.8Zn0.1Al0.1B2,Mg0.8Zn0.1Al0.1B2,"{'Al': 0.1, 'B': 2.0, 'Mg': 0.8, 'Zn': 0.1}",34.0,34.0,0.0,1,Mg0.8 Zn0.1 Al0.1 B2
228,"[12525, 12559, 12563, 16233, 16338, 17169, 17294, 17313, 19949]",Mg0.9Al0.1B2,Mg0.9Al0.1B2,"{'Al': 0.1, 'B': 2.0, 'Mg': 0.9}",37.8,34.4888888889,2.6282416786000002,9,Mg0.9 Al0.1 B2
229,[2520],Y0.9Ca0.1Ba2Cu2.9Al0.1O6.88,Y0.9Ca0.1Ba2Cu2.9Al0.1O6.88,"{'Al': 0.1, 'Ba': 2.0, 'Ca': 0.1, 'Cu': 2.9, 'O': 6.88, 'Y': 0.9}",91.1,91.1,0.0,1,Y0.9 Ca0.1 Ba2 Cu2.9 Al0.1 O6.88
230,[228],Y1Ba2Cu2.9Al0.1O6.93,Y1Ba2Cu2.9Al0.1O6.93,"{'Al': 0.1, 'Ba': 2.0, 'Cu': 2.9, 'O': 6.93, 'Y': 1.0}",92.0,92.0,0.0,1,Y1 Ba2 Cu2.9 Al0.1 O6.93
231,[134],Y1Ba2Cu2.9Al0.1O7,Y1Ba2Cu2.9Al0.1O7,"{'Al': 0.1, 'Ba': 2.0, 'Cu': 2.9, 'O': 7.0, 'Y': 1.0}",75.0,75.0,0.0,1,Y1 Ba2 Cu2.9 Al0.1 O7
232,[708],Y1Ba2Cu2.9Al0.1O7.1,Y1Ba2Cu2.9Al0.1O7.1,"{'Al': 0.1, 'Ba': 2.0, 'Cu': 2.9, 'O': 7.1, 'Y': 1.0}",85.0,85.0,0.0,1,Y1 Ba2 Cu2.9 Al0.1 O7.1
233,[12822],Al0.1Be0.9,Al0.1Be0.9,"{'Al': 0.1, 'Be': 0.9}",7.2,7.2,0.0,1,Al0.1 Be0.9
234,[7288],Ca5.9Sr3.5Bi0.3Y0.1Pb0.1Al0.1Cu15.1O29,Ca5.9Sr3.5Bi0.3Y0.1Pb0.1Al0.1Cu15.1O29,"{'Al': 0.1, 'Bi': 0.30000000000000004, 'Ca': 5.9, 'Cu': 15.1, 'O': 29.0, 'Pb': 0.1, 'Sr': 3.5, 'Y': 0.1}",75.0,75.0,0.0,1,Ca5.9 Sr3.5 Bi0.3 Y0.1 Pb0.1 Al0.1 Cu15.1 O29
235,[17534],Ca1Al0.1Ga0.9Si1,Ca1Al0.1Ga0.9Si1,"{'Al': 0.1, 'Ca': 1.0, 'Ga': 0.9, 'Si': 1.0}",3.34,3.34,0.0,1,Ca1 Al0.1 Ga0.9 Si1
236,[18830],V0.81Cr0.09Al0.1,V0.81Cr0.09Al0.1,"{'Al': 0.1, 'Cr': 0.09, 'V': 0.81}",1.46,1.46,0.0,1,V0.81 Cr0.09 Al0.1
237,[9280],Y1Sr2Cu2.8Al0.1Mo0.1O6+z,Y1Sr2Cu2.8Al0.1Mo0.1O6,"{'Al': 0.1, 'Cu': 2.8, 'Mo': 0.1, 'O': 6.0, 'Sr': 2.0, 'Y': 1.0}",18.0,18.0,0.0,1,Y1 Sr2 Cu2.8 Al0.1 Mo0.1 O6
238,[9281],Y1Sr2Cu2.8Al0.1W0.1O6+z,Y1Sr2Cu2.8Al0.1W0.1O6,"{'Al': 0.1, 'Cu': 2.8, 'O': 6.0, 'Sr': 2.0, 'W': 0.1, 'Y': 1.0}",17.0,17.0,0.0,1,Y1 Sr2 Cu2.8 Al0.1 W0.1 O6
239,[21567],Al0.1Fe0.9Se0.85,Al0.1Fe0.9Se0.85,"{'Al': 0.1, 'Fe': 0.9, 'Se': 0.85}",8.5,8.5,0.0,1,Al0.1 Fe0.9 Se0.85
240,[12844],Al0.1Ga0.9V3,Al0.1Ga0.9V3,"{'Al': 0.1, 'Ga': 0.9, 'V': 3.0}",13.9,13.9,0.0,1,Al0.1 Ga0.9 V3
241,[17623],V0.75Ge0.15Al0.1,V0.75Ge0.15Al0.1,"{'Al': 0.1, 'Ge': 0.15, 'V': 0.75}",11.7,11.7,0.0,1,V0.75 Ge0.15 Al0.1
242,[17629],V0.65Ge0.25Al0.1,V0.65Ge0.25Al0.1,"{'Al': 0.1, 'Ge': 0.25, 'V': 0.65}",5.5,5.5,0.0,1,V0.65 Ge0.25 Al0.1
243,[19167],V3Ge0.9Al0.1,V3Ge0.9Al0.1,"{'Al': 0.1, 'Ge': 0.9, 'V': 3.0}",8.8,8.8,0.0,1,V3 Ge0.9 Al0.1
244,"[14792, 17692]",Nb3Sn0.9Al0.1,Nb3Sn0.9Al0.1,"{'Al': 0.1, 'Nb': 3.0, 'Sn': 0.9}",18.4,18.1,0.30000000000000004,2,Nb3 Sn0.9 Al0.1
245,[17611],V0.7Si0.2Al0.1,V0.7Si0.2Al0.1,"{'Al': 0.1, 'Si': 0.2, 'V': 0.7000000000000001}",10.6,10.6,0.0,1,V0.7 Si0.2 Al0.1
246,"[12891, 14711]",Al0.1Si0.9V3,Al0.1Si0.9V3,"{'Al': 0.1, 'Si': 0.9, 'V': 3.0}",16.1,15.05,1.05,2,Al0.1 Si0.9 V3
247,[15256],Si10.9V3Al0.1,Si10.9V3Al0.1,"{'Al': 0.1, 'Si': 10.9, 'V': 3.0}",14.05,14.05,0.0,1,Si10.9 V3 Al0.1
248,[18829],Ti0.18V0.72Al0.1,Ti0.18V0.72Al0.1,"{'Al': 0.1, 'Ti': 0.18, 'V': 0.72}",2.05,2.05,0.0,1,Ti0.18 V0.72 Al0.1
249,[18828],Ti0.36V0.54Al0.1,Ti0.36V0.54Al0.1,"{'Al': 0.1, 'Ti': 0.36, 'V': 0.54}",2.7,2.7,0.0,1,Ti0.36 V0.54 Al0.1
250,[18827],Ti0.54V0.36Al0.1,Ti0.54V0.36Al0.1,"{'Al': 0.1, 'Ti': 0.54, 'V': 0.36}",3.44,3.44,0.0,1,Ti0.54 V0.36 Al0.1
251,[18824],Ti0.63V0.27Al0.1,Ti0.63V0.27Al0.1,"{'Al': 0.1, 'Ti': 0.63, 'V': 0.27}",3.62,3.62,0.0,1,Ti0.63 V0.27 Al0.1
252,[18826],Ti0.72V0.18Al0.1,Ti0.72V0.18Al0.1,"{'Al': 0.1, 'Ti': 0.72, 'V': 0.18}",3.52,3.52,0.0,1,Ti0.72 V0.18 Al0.1
253,[17860],Al0.1V0.9,Al0.1V0.9,"{'Al': 0.1, 'V': 0.9}",1.96,1.96,0.0,1,Al0.1 V0.9
254,[15918],Al0.102Ti0.898,Al0.102Ti0.898,"{'Al': 0.10200000000000001, 'Ti': 0.898}",0.73,0.73,0.0,1,Al0.102 Ti0.898
255,[17586],V0.741Ga0.152Al0.107,V0.741Ga0.152Al0.107,"{'Al': 0.107, 'Ga': 0.152, 'V': 0.741}",11.4,11.4,0.0,1,V0.741 Ga0.152 Al0.107
256,"[12895, 14879]",Al0.108V0.892,Al0.108V0.892,"{'Al': 0.108, 'V': 0.892}",1.82,1.82,0.0,2,Al0.108 V0.892
257,[138],Y1Ba2Cu2.89Al0.11O7,Y1Ba2Cu2.89Al0.11O7,"{'Al': 0.11, 'Ba': 2.0, 'Cu': 2.89, 'O': 7.0, 'Y': 1.0}",82.0,82.0,0.0,1,Y1 Ba2 Cu2.89 Al0.11 O7
258,[23667],Nb0.89Al0.11N0.84O0.16,Nb0.89Al0.11N0.84O0.16,"{'Al': 0.11, 'N': 0.84, 'Nb': 0.89, 'O': 0.16}",16.7,16.7,0.0,1,Nb0.89 Al0.11 N0.84 O0.16
259,[23660],Nb0.89Al0.11N0.85O0.17,Nb0.89Al0.11N0.85O0.17,"{'Al': 0.11, 'N': 0.85, 'Nb': 0.89, 'O': 0.17}",17.3,17.3,0.0,1,Nb0.89 Al0.11 N0.85 O0.17
260,[17607],V0.72Si0.17Al0.11,V0.72Si0.17Al0.11,"{'Al': 0.11, 'Si': 0.17, 'V': 0.72}",10.3,10.3,0.0,1,V0.72 Si0.17 Al0.11
261,"[139, 739, 1631]",Y1Ba2Cu2.88Al0.12O7,Y1Ba2Cu2.88Al0.12O7,"{'Al': 0.12, 'Ba': 2.0, 'Cu': 2.88, 'O': 7.0, 'Y': 1.0}",78.0,65.8666666667,11.190869294,3,Y1 Ba2 Cu2.88 Al0.12 O7
262,[17624],V0.75Ge0.13Al0.12,V0.75Ge0.13Al0.12,"{'Al': 0.12, 'Ge': 0.13, 'V': 0.75}",11.3,11.3,0.0,1,V0.75 Ge0.13 Al0.12
263,[17861],Al0.12V0.88,Al0.12V0.88,"{'Al': 0.12, 'V': 0.88}",1.73,1.73,0.0,1,Al0.12 V0.88
264,[17587],V0.747Ga0.131Al0.122,V0.747Ga0.131Al0.122,"{'Al': 0.122, 'Ga': 0.131, 'V': 0.747}",11.7,11.7,0.0,1,V0.747 Ga0.131 Al0.122
265,[17605],V0.75Si0.125Al0.125,V0.75Si0.125Al0.125,"{'Al': 0.125, 'Si': 0.125, 'V': 0.75}",10.4,10.4,0.0,1,V0.75 Si0.125 Al0.125
266,[140],Y1Ba2Cu2.87Al0.13O7,Y1Ba2Cu2.87Al0.13O7,"{'Al': 0.13, 'Ba': 2.0, 'Cu': 2.87, 'O': 7.0, 'Y': 1.0}",45.0,45.0,0.0,1,Y1 Ba2 Cu2.87 Al0.13 O7
267,[14872],Al0.131Cr0.088V0.781,Al0.131Cr0.088V0.781,"{'Al': 0.131, 'Cr': 0.088, 'V': 0.781}",1.46,1.46,0.0,1,Al0.131 Cr0.088 V0.781
268,[141],Y1Ba2Cu2.865Al0.135O7,Y1Ba2Cu2.865Al0.135O7,"{'Al': 0.135, 'Ba': 2.0, 'Cu': 2.865, 'O': 7.0, 'Y': 1.0}",45.0,45.0,0.0,1,Y1 Ba2 Cu2.865 Al0.135 O7
269,[19327],Al0.14Au0.86,Al0.14Au0.86,"{'Al': 0.14, 'Au': 0.86}",0.385,0.385,0.0,1,Al0.14 Au0.86
270,[16339],Mg0.86Al0.14B2,Mg0.86Al0.14B2,"{'Al': 0.14, 'B': 2.0, 'Mg': 0.86}",35.1,35.1,0.0,1,Mg0.86 Al0.14 B2
271,[17594],V0.709Ga0.151Al0.14,V0.709Ga0.151Al0.14,"{'Al': 0.14, 'Ga': 0.151, 'V': 0.709}",9.0,9.0,0.0,1,V0.709 Ga0.151 Al0.14
272,[15961],Nb0.768Al0.146Ge0.086,Nb0.768Al0.146Ge0.086,"{'Al': 0.146, 'Ge': 0.08600000000000001, 'Nb': 0.768}",17.4,17.4,0.0,1,Nb0.768 Al0.146 Ge0.086
273,[17634],V0.741Sb0.113Al0.146,V0.741Sb0.113Al0.146,"{'Al': 0.146, 'Sb': 0.113, 'V': 0.741}",6.1,6.1,0.0,1,V0.741 Sb0.113 Al0.146
274,[17588],V0.767Ga0.086Al0.147,V0.767Ga0.086Al0.147,"{'Al': 0.147, 'Ga': 0.08600000000000001, 'V': 0.767}",12.1,12.1,0.0,1,V0.767 Ga0.086 Al0.147
275,"[11809, 17311, 17468]",Mg0.7Al0.15Li0.15B2,Mg0.7Al0.15Li0.15B2,"{'Al': 0.15, 'B': 2.0, 'Li': 0.15, 'Mg': 0.7000000000000001}",32.0,27.4,3.2526911935,3,Mg0.7 Al0.15 Li0.15 B2
276,[17384],Mg0.7Zn0.15Al0.15B2,Mg0.7Zn0.15Al0.15B2,"{'Al': 0.15, 'B': 2.0, 'Mg': 0.7000000000000001, 'Zn': 0.15}",28.6,28.6,0.0,1,Mg0.7 Zn0.15 Al0.15 B2
277,[12560],Mg0.85Al0.15B2,Mg0.85Al0.15B2,"{'Al': 0.15, 'B': 2.0, 'Mg': 0.85}",31.5,31.5,0.0,1,Mg0.85 Al0.15 B2
278,[2521],Y0.85Ca0.15Ba2Cu2.85Al0.15O6.87,Y0.85Ca0.15Ba2Cu2.85Al0.15O6.87,"{'Al': 0.15, 'Ba': 2.0, 'Ca': 0.15, 'Cu': 2.85, 'O': 6.87, 'Y': 0.85}",90.5,90.5,0.0,1,Y0.85 Ca0.15 Ba2 Cu2.85 Al0.15 O6.87
279,"[17698, 18054]",Nb3Ga0.85Al0.15,Nb3Ga0.85Al0.15,"{'Al': 0.15, 'Ga': 0.85, 'Nb': 3.0}",17.1,17.1,0.0,2,Nb3 Ga0.85 Al0.15
280,[16102],Nb3Al0.15Ge0.85,Nb3Al0.15Ge0.85,"{'Al': 0.15, 'Ge': 0.85, 'Nb': 3.0}",7.4,7.4,0.0,1,Nb3 Al0.15 Ge0.85
281,[15970],Nb0.75Al0.15Si0.1,Nb0.75Al0.15Si0.1,"{'Al': 0.15, 'Nb': 0.75, 'Si': 0.1}",15.4,15.4,0.0,1,Nb0.75 Al0.15 Si0.1
282,[18825],Ti0.595V0.255Al0.15,Ti0.595V0.255Al0.15,"{'Al': 0.15, 'Ti': 0.595, 'V': 0.255}",2.36,2.36,0.0,1,Ti0.595 V0.255 Al0.15
283,"[12889, 18183]",Al0.152Sn0.848,Al0.152Sn0.848,"{'Al': 0.152, 'Sn': 0.848}",3.69,3.6835,0.006500000000000001,2,Al0.152 Sn0.848
284,[15940],Nb0.75Al0.16Ga0.09,Nb0.75Al0.16Ga0.09,"{'Al': 0.16, 'Ga': 0.09, 'Nb': 0.75}",19.45,19.45,0.0,1,Nb0.75 Al0.16 Ga0.09
285,[15948],Nb0.79Al0.16Ge0.05,Nb0.79Al0.16Ge0.05,"{'Al': 0.16, 'Ge': 0.05, 'Nb': 0.79}",21.0,21.0,0.0,1,Nb0.79 Al0.16 Ge0.05
286,[15960],Nb0.75Al0.16Ge0.09,Nb0.75Al0.16Ge0.09,"{'Al': 0.16, 'Ge': 0.09, 'Nb': 0.75}",19.7,19.7,0.0,1,Nb0.75 Al0.16 Ge0.09
287,[15859],Nb0.79Al0.164Ga0.057,Nb0.79Al0.164Ga0.057,"{'Al': 0.164, 'Ga': 0.057, 'Nb': 0.79}",20.7,20.7,0.0,1,Nb0.79 Al0.164 Ga0.057
288,[19178],Nb0.78Al0.165Ge0.055,Nb0.78Al0.165Ge0.055,"{'Al': 0.165, 'Ge': 0.055, 'Nb': 0.78}",20.29,20.29,0.0,1,Nb0.78 Al0.165 Ge0.055
289,[15959],Nb0.75Al0.17Ge0.08,Nb0.75Al0.17Ge0.08,"{'Al': 0.17, 'Ge': 0.08, 'Nb': 0.75}",19.8,19.8,0.0,1,Nb0.75 Al0.17 Ge0.08
290,[15792],Nb0.758Al0.174Ge0.069,Nb0.758Al0.174Ge0.069,"{'Al': 0.17400000000000002, 'Ge': 0.069, 'Nb': 0.758}",19.7,19.7,0.0,1,Nb0.758 Al0.174 Ge0.069
291,[11810],Mg0.65Al0.175Li0.175B2,Mg0.65Al0.175Li0.175B2,"{'Al': 0.17500000000000002, 'B': 2.0, 'Li': 0.17500000000000002, 'Mg': 0.65}",30.7,30.7,0.0,1,Mg0.65 Al0.175 Li0.175 B2
292,[15941],Nb0.75Al0.175Ga0.075,Nb0.75Al0.175Ga0.075,"{'Al': 0.17500000000000002, 'Ga': 0.075, 'Nb': 0.75}",19.1,19.1,0.0,1,Nb0.75 Al0.175 Ga0.075
293,[15949],Nb0.75Al0.175Ge0.075,Nb0.75Al0.175Ge0.075,"{'Al': 0.17500000000000002, 'Ge': 0.075, 'Nb': 0.75}",17.9,17.9,0.0,1,Nb0.75 Al0.175 Ge0.075
294,[12885],Al0.175Nb0.775Zr0.05,Al0.175Nb0.775Zr0.05,"{'Al': 0.17500000000000002, 'Nb': 0.775, 'Zr': 0.05}",10.0,10.0,0.0,1,Al0.175 Nb0.775 Zr0.05
295,[15965],Nb0.75Al0.178Ge0.072,Nb0.75Al0.178Ge0.072,"{'Al': 0.178, 'Ge': 0.07200000000000001, 'Nb': 0.75}",20.1,20.1,0.0,1,Nb0.75 Al0.178 Ge0.072
296,[12676],Mg0.815Al0.18B2,Mg0.815Al0.18B2,"{'Al': 0.18, 'B': 2.0, 'Mg': 0.8150000000000001}",25.7,25.7,0.0,1,Mg0.815 Al0.18 B2
297,"[11642, 16340]",Mg0.82Al0.18B2,Mg0.82Al0.18B2,"{'Al': 0.18, 'B': 2.0, 'Mg': 0.8200000000000001}",33.5,29.6,3.9,2,Mg0.82 Al0.18 B2
298,"[142, 740, 1632]",Y1Ba2Cu2.82Al0.18O7,Y1Ba2Cu2.82Al0.18O7,"{'Al': 0.18, 'Ba': 2.0, 'Cu': 2.8200000000000003, 'O': 7.0, 'Y': 1.0}",72.1,52.7,23.2561103082,3,Y1 Ba2 Cu2.82 Al0.18 O7
